Repository: Ray16/RTFB-materials-research

# Redox motifs for polymer grafting

Research software for assessing redox-active groups attached to preformed
Merrifield-type polymers. It constructs exact precursor/graft models, organizes
quantum-chemical calculations, and evaluates redox potentials, attachment
thermodynamics and finite oligomer responses with explicit method and quality
information.

This tree is the single home for active work: the library (`src/redox/`),
campaigns (`results/`), and the manuscript (`manuscript/`). Historical slides,
dated campaign directories and bulk calculation outputs live in the read-only
archive at `/nfs/lambda_stor_01/homes/rzhu/archive/0_redox`. See
[MIGRATION.md](MIGRATION.md) for what moved, what stayed byte-identical, and what
was left behind.

A local capped graft, a soluble parent and an oligomer are different models.
A calculated descriptor or a completed job does not establish synthetic
feasibility or material performance.

## Reproduce a cached result

Python 3.10 or later, standard library only:

```bash
python3 -I -S examples/cached_thermochemistry/reproduce.py
```

This checks ten supplied states and prints JSON. It reconstructs the capped
PMDI-ethyl first reduction, **-1.0757908637970104 V versus Fc**, and the
defined DBU separated-ion reaction, **-103.06882617264826 kJ/mol**. It does
not rerun DFT.

The other portable replays are `examples/exact_viologen_replay`,
`examples/exact_viologen_corrected_replay`, `examples/finite_viologen_replay`
and `examples/occupied_sampling_replay`. The occupied-sampling replay imports
this checkout.

## Package layout

| Package | Responsibility |
|---|---|
| `redox.structures` | Exact graphs, grafts, states, conformers, oligomers |
| `redox.backends` | DFT/SMD, UMA, solvent response, Hessians, checkpoints |
| `redox.thermochemistry` | GFN2 diagnostic, native DFT thermochemistry, projected partitions |
| `redox.qm` | Certified qRRHO kernel (`qrrho.py`, `xtb_kernel.py`, `xtb_runtime.py`) |
| `redox.properties` | Potentials, reorganization, reactions, ensembles, capacity |
| `redox.screening` | Routes, evidence, admission, Pareto |
| `redox.quality` | Numerical, physical, source and reference checks |
| `redox.execution` | Reservations, host capacity, ownership, checkpoint transport |
| `redox.workflows` | Campaign definitions, recovery and stage orchestration |
| `redox.reporting` | Tables and derived exports |

`redox` command names are unchanged. `pip install -e .` links only this
package; runtime dependencies stay unpinned. Install into a scientific
environment built by `setup_env.sh`, and do not point that install at a
different checkout by accident.

```bash
PYTHONPATH=src python -m redox --help
```

GPU work still goes through `gpu_reserve`. Library-level commands do not launch
DFT or Hessian jobs; the campaign driver (`redox.workflows.motifs`) submits them
through the reservation gate and now schedules independent `(candidate, state)`
stages as a bag-of-tasks DAG across the reserved GPUs.

## Manuscript

The manuscript (method-led JCIM paper) is drafted in `manuscript/`:
per-section drafts in `manuscript/drafts/`, the assembled
`manuscript/manuscript_draft_v0.md`, the figure-by-figure `manuscript/OUTLINE.md`,
and `manuscript/CONTEXT.md` with the pinned facts and numbers. The validation
anchor is **MAE 0.247 V, +0.19 V bias over 39 endpoints** (30 molecules, 7
studies). Engineering plans behind recent pipeline changes are in
`docs/EXECUTION_REFACTOR_PLAN.md` and `docs/EFFICIENCY_SURVEY.md`.

## Tests

```bash
OMP_NUM_THREADS=1 python -m pytest tests -q
```

The suite is the scientific-contract subset. Tests that only opened dated
campaign directories, the manuscript tree, or bulk `results/` were not copied.

# Curated discovery evidence

These files describe source molecules and measurements. They do not replace
exact-graft calculations. Every source keeps its solvent, electrode reference,
supporting electrolyte, molecular charge, counterions and original-study identity.

| File | Contents | Current use |
| --- | --- | --- |
| [Aryl viologens](aryl_viologen_2025.json) | Seven isolated parent salts/components; aqueous conditions kept explicit | Source-directed O-graft preparation; no MeCN labels |
| [NDI electrolyte series](ndi_electrolyte_2024.json) | Five parents, nine salts, MeCN formal potentials, solubility, diffusion and heterogeneous rates | Condition-specific source evidence; explicit electrolyte/aggregation treatment required before calibration |
| [Cata diimides](cata_diimides_2024.json) | Four source compounds and eight half-wave potentials in CH2Cl2 | Alternative imide cores; graph transcription pending; no MeCN labels |

The [source catalog](../../../config/discovery_sources.json) links original
publications, licenses and acquisition records. The exploration guide
describes the current search and selection policy. Structure, condition and
source checks are recorded with each campaign under `results/discovery/`.

File: data/curated/discovery/aryl_viologen_2025.json
{
  "schema": 1,
  "publication": "https://doi.org/10.1021/acsaem.5c02255",
  "supporting_information": "https://acs.figshare.com/articles/30521573",
  "SI_sha256": "50b6b8cade63eb079acf98053c04a03cb119babe98b35103447713ea812e05b0",
  "SI_license": "CC-BY-NC-4.0",
  "raw_archive": "https://zenodo.org/records/17671488",
  "raw_archive_license": "CC-BY-4.0",
  "parents": [
    {
      "source_id": "AV-3a",
      "source_name": "1,1'-bis(3-carboxyphenyl)-[4,4'-bipyridine]-1,1'-diium dichloride",
      "component_smiles": "O=C(O)c1cccc(-[n+]2ccc(-c3cc[n+](-c4cccc(C(=O)O)c4)cc3)cc2)c1",
      "source_salt_smiles": "O=C(O)c1cccc(-[n+]2ccc(-c3cc[n+](-c4cccc(C(=O)O)c4)cc3)cc2)c1.[Cl-].[Cl-]",
      "component_formula": "C24H18N2O4+2",
      "source_salt_formula": "C24H18Cl2N2O4",
      "source_doi": "10.1021/acsaem.5c02255",
      "source_SI_page": 9,
      "identity_scope": "Named isolated acid/phenol form; two chloride counterions retained explicitly in salt field",
      "aqueous_pH14_protonation_status": "not mapped to this isolated-form graph",
      "MeCN_experimental_label_admission": false,
      "construction_smiles": "[n+]1(-c3cc(C(=O)O)ccc3)ccc(-c2cc[n+](-c3cc(C(=O)O)ccc3)cc2)cc1",
      "named_aryl_substituent_positions": [
        3
      ]
    },
    {
      "source_id": "AV-3b",
      "source_name": "1,1'-bis(4-carboxyphenyl)-[4,4'-bipyridine]-1,1'-diium dichloride",
      "component_smiles": "O=C(O)c1ccc(-[n+]2ccc(-c3cc[n+](-c4ccc(C(=O)O)cc4)cc3)cc2)cc1",
      "source_salt_smiles": "O=C(O)c1ccc(-[n+]2ccc(-c3cc[n+](-c4ccc(C(=O)O)cc4)cc3)cc2)cc1.[Cl-].[Cl-]",
      "component_formula": "C24H18N2O4+2",
      "source_salt_formula": "C24H18Cl2N2O4",
      "source_doi": "10.1021/acsaem.5c02255",
      "source_SI_page": 10,
      "identity_scope": "Named isolated acid/phenol form; two chloride counterions retained explicitly in salt field",
      "aqueous_pH14_protonation_status": "not mapped to this isolated-form graph",
      "MeCN_experimental_label_admission": false,
      "construction_smiles": "[n+]1(-c3ccc(C(=O)O)cc3)ccc(-c2cc[n+](-c3ccc(C(=O)O)cc3)cc2)cc1",
      "named_aryl_substituent_positions": [
        4
      ]
    },
    {
      "source_id": "AV-3c",
      "source_name": "1,1'-bis(3,5-dicarboxyphenyl)-[4,4'-bipyridine]-1,1'-diium dichloride",
      "component_smiles": "O=C(O)c1cc(C(=O)O)cc(-[n+]2ccc(-c3cc[n+](-c4cc(C(=O)O)cc(C(=O)O)c4)cc3)cc2)c1",
      "source_salt_smiles": "O=C(O)c1cc(C(=O)O)cc(-[n+]2ccc(-c3cc[n+](-c4cc(C(=O)O)cc(C(=O)O)c4)cc3)cc2)c1.[Cl-].[Cl-]",
      "component_formula": "C26H18N2O8+2",
      "source_salt_formula": "C26H18Cl2N2O8",
      "source_doi": "10.1021/acsaem.5c02255",
      "source_SI_page": 10,
      "identity_scope": "Named isolated acid/phenol form; two chloride counterions retained explicitly in salt field",
      "aqueous_pH14_protonation_status": "not mapped to this isolated-form graph",
      "MeCN_experimental_label_admission": false,
      "construction_smiles": "[n+]1(-c3cc(C(=O)O)cc(C(=O)O)c3)ccc(-c2cc[n+](-c3cc(C(=O)O)cc(C(=O)O)c3)cc2)cc1",
      "named_aryl_substituent_positions": [
        3,
        5
      ]
    },
    {
      "source_id": "AV-3d",
      "source_name": "1,1'-bis(3,4-dicarboxyphenyl)-[4,4'-bipyridine]-1,1'-diium dichloride",
      "component_smiles": "O=C(O)c1ccc(-[n+]2ccc(-c3cc[n+](-c4ccc(C(=O)O)c(C(=O)O)c4)cc3)cc2)cc1C(=O)O",
      "source_salt_smiles": "O=C(O)c1ccc(-[n+]2ccc(-c3cc[n+](-c4ccc(C(=O)O)c(C(=O)O)c4)cc3)cc2)cc1C(=O)O.[Cl-].[Cl-]",
      "component_formula": "C26H18N2O8+2",
      "source_salt_formula": "C26H18Cl2N2O8",
      "source_doi": "10.1021/acsaem.5c02255",
      "source_SI_page": 11,
      "identity_scope": "Named isolated acid/phenol form; two chloride counterions retained explicitly in salt field",
      "aqueous_pH14_protonation_status": "not mapped to this isolated-form graph",
      "MeCN_experimental_label_admission": false,
      "construction_smiles": "[n+]1(-c3cc(C(=O)O)c(C(=O)O)cc3)ccc(-c2cc[n+](-c3cc(C(=O)O)c(C(=O)O)cc3)cc2)cc1",
      "named_aryl_substituent_positions": [
        3,
        4
      ]
    },
    {
      "source_id": "AV-3e",
      "source_name": "1,1'-bis(2,3-dicarboxyphenyl)-[4,4'-bipyridine]-1,1'-diium dichloride",
      "component_smiles": "O=C(O)c1cccc(-[n+]2ccc(-c3cc[n+](-c4cccc(C(=O)O)c4C(=O)O)cc3)cc2)c1C(=O)O",
      "source_salt_smiles": "O=C(O)c1cccc(-[n+]2ccc(-c3cc[n+](-c4cccc(C(=O)O)c4C(=O)O)cc3)cc2)c1C(=O)O.[Cl-].[Cl-]",
      "component_formula": "C26H18N2O8+2",
      "source_salt_formula": "C26H18Cl2N2O8",
      "source_doi": "10.1021/acsaem.5c02255",
      "source_SI_page": 12,
      "identity_scope": "Named isolated acid/phenol form; two chloride counterions retained explicitly in salt field",
      "aqueous_pH14_protonation_status": "not mapped to this isolated-form graph",
      "MeCN_experimental_label_admission": false,
      "construction_smiles": "[n+]1(-c3c(C(=O)O)c(C(=O)O)ccc3)ccc(-c2cc[n+](-c3c(C(=O)O)c(C(=O)O)ccc3)cc2)cc1",
      "named_aryl_substituent_positions": [
        2,
        3
      ]
    },
    {
      "source_id": "AV-3f",
      "source_name": "1,1'-bis(2,5-dihydroxyphenyl)-[4,4'-bipyridine]-1,1'-diium dichloride",
      "component_smiles": "Oc1ccc(O)c(-[n+]2ccc(-c3cc[n+](-c4cc(O)ccc4O)cc3)cc2)c1",
      "source_salt_smiles": "Oc1ccc(O)c(-[n+]2ccc(-c3cc[n+](-c4cc(O)ccc4O)cc3)cc2)c1.[Cl-].[Cl-]",
      "component_formula": "C22H18N2O4+2",
      "source_salt_formula": "C22H18Cl2N2O4",
      "source_doi": "10.1021/acsaem.5c02255",
      "source_SI_page": 15,
      "identity_scope": "Named isolated acid/phenol form; two chloride counterions retained explicitly in salt field",
      "aqueous_pH14_protonation_status": "not mapped to this isolated-form graph",
      "MeCN_experimental_label_admission": false,
      "construction_smiles": "[n+]1(-c3c(O)ccc(O)c3)ccc(-c2cc[n+](-c3c(O)ccc(O)c3)cc2)cc1",
      "named_aryl_substituent_positions": [
        2,
        5
      ]
    },
    {
      "source_id": "PV",
      "source_name": "1,1'-bis(phenyl)-[4,4'-bipyridine]-1,1'-diium dichloride",
      "component_smiles": "c1ccc(-[n+]2ccc(-c3cc[n+](-c4ccccc4)cc3)cc2)cc1",
      "source_salt_smiles": "[Cl-].[Cl-].c1ccc(-[n+]2ccc(-c3cc[n+](-c4ccccc4)cc3)cc2)cc1",
      "component_formula": "C22H18N2+2",
      "source_salt_formula": "C22H18Cl2N2",
      "source_doi": "10.1021/acsaem.5c02255",
      "source_SI_page": 14,
      "identity_scope": "Named isolated acid/phenol form; two chloride counterions retained explicitly in salt field",
      "aqueous_pH14_protonation_status": "not mapped to this isolated-form graph",
      "MeCN_experimental_label_admission": false,
      "construction_smiles": "[n+]1(-c3ccccc3)ccc(-c2cc[n+](-c3ccccc3)cc2)cc1",
      "named_aryl_substituent_positions": []
    }
  ],
  "reported_AV3f_redox_data": {
    "potentials_V": [
      -0.68,
      -1.02
    ],
    "quantity": "As-reported redox-pair potentials; no conversion or MeCN admission",
    "reference": "Ag/AgCl (3 M KCl)",
    "solvent": "water",
    "supporting_electrolyte": "1 M KCl; KOH-adjusted pH14",
    "concentration_mM": 25,
    "scan_rate_mV_s": 100,
    "source_SI_page": 30
  },
  "source_measurements_assigned_to_grafts": false
}

File: data/curated/discovery/cata_diimides_2024.json
{
  "schema": 1,
  "publication": "https://doi.org/10.3762/bjoc.20.155",
  "article_url": "https://www.beilstein-journals.org/bjoc/articles/20/155",
  "license": "CC-BY-4.0",
  "source_sha256": {
    "data/raw/discovery_sources/2026-10-18/cata_diimides_2024.html": "d85974737f43a15f33a420587dd45ffad5e7f20604d4ebf5198f98fa15b95b9b",
    "data/raw/discovery_sources/2026-10-18/cata_diimides_2024_si.pdf": "8b6e59fca3ff5140b487a29600d9c4fa80283fcfd0f579f945f39d11a823b831"
  },
  "curation_scope": "Four original compounds only. Literature comparison rows in Table 1 are not new independent observations.",
  "records": [
    {
      "source_label": "7-Hex",
      "source_core": "1,2,3,4-naphthalene diimide",
      "imide_N_substituents": [
        "n-hexyl",
        "n-hexyl"
      ],
      "smiles": null,
      "structure_identity_status": "Source drawing/synthesis identified; exact graph transcription not completed",
      "E1_vs_Fc_V": -1.33,
      "E2_vs_Fc_V": -1.83,
      "derived_wave_spacing_V": 0.5,
      "source_table": "Table 1",
      "solvent": "CH2Cl2",
      "supporting_salt": "Bu4NPF6",
      "supporting_salt_M": 0.1,
      "analyte_M_approx": 0.001,
      "quantity": "half-wave reduction potential",
      "reference": "Fc/Fc+",
      "reference_calibration": "internal ferrocene; SI S2 checks samples with and without Fc",
      "temperature_K": null,
      "MeCN_calibration_admitted": false,
      "exact_graft_property": false
    },
    {
      "source_label": "7-Ph",
      "source_core": "1,2,3,4-naphthalene diimide",
      "imide_N_substituents": [
        "phenyl",
        "phenyl"
      ],
      "smiles": null,
      "structure_identity_status": "Source drawing/synthesis identified; exact graph transcription not completed",
      "E1_vs_Fc_V": -1.23,
      "E2_vs_Fc_V": -1.74,
      "derived_wave_spacing_V": 0.51,
      "source_table": "Table 1",
      "solvent": "CH2Cl2",
      "supporting_salt": "Bu4NPF6",
      "supporting_salt_M": 0.1,
      "analyte_M_approx": 0.001,
      "quantity": "half-wave reduction potential",
      "reference": "Fc/Fc+",
      "reference_calibration": "internal ferrocene; SI S2 checks samples with and without Fc",
      "temperature_K": null,
      "MeCN_calibration_admitted": false,
      "exact_graft_property": false
    },
    {
      "source_label": "8-Hex",
      "source_core": "1,2,3,4-anthracene diimide",
      "imide_N_substituents": [
        "n-hexyl",
        "n-hexyl"
      ],
      "smiles": null,
      "structure_identity_status": "Source drawing/synthesis identified; exact graph transcription not completed",
      "E1_vs_Fc_V": -1.19,
      "E2_vs_Fc_V": -1.66,
      "derived_wave_spacing_V": 0.47,
      "source_table": "Table 1",
      "solvent": "CH2Cl2",
      "supporting_salt": "Bu4NPF6",
      "supporting_salt_M": 0.1,
      "analyte_M_approx": 0.001,
      "quantity": "half-wave reduction potential",
      "reference": "Fc/Fc+",
      "reference_calibration": "internal ferrocene; SI S2 checks samples with and without Fc",
      "temperature_K": null,
      "MeCN_calibration_admitted": false,
      "exact_graft_property": false
    },
    {
      "source_label": "8-Ph",
      "source_core": "1,2,3,4-anthracene diimide",
      "imide_N_substituents": [
        "phenyl",
        "phenyl"
      ],
      "smiles": null,
      "structure_identity_status": "Source drawing/synthesis identified; exact graph transcription not completed",
      "E1_vs_Fc_V": -1.09,
      "E2_vs_Fc_V": -1.56,
      "derived_wave_spacing_V": 0.47,
      "source_table": "Table 1",
      "solvent": "CH2Cl2",
      "supporting_salt": "Bu4NPF6",
      "supporting_salt_M": 0.1,
      "analyte_M_approx": 0.001,
      "quantity": "half-wave reduction potential",
      "reference": "Fc/Fc+",
      "reference_calibration": "internal ferrocene; SI S2 checks samples with and without Fc",
      "temperature_K": null,
      "MeCN_calibration_admitted": false,
      "exact_graft_property": false
    }
  ],
  "registered_candidates": 0,
  "quantum_jobs_submitted": 0
}

File: data/curated/discovery/cata_diimides_2024_graphs.json
{
  "publication": "https://doi.org/10.3762/bjoc.20.155",
  "license": "CC-BY-4.0",
  "records": [
    {
      "source_label": "7-Hex",
      "source_core": "1,2,3,4-naphthalene diimide",
      "imide_N_substituents": [
        "n-hexyl",
        "n-hexyl"
      ],
      "smiles": "CCCCCCn1c(=O)c2c3ccccc3c3c(=O)n(CCCCCC)c(=O)c3c2c1=O",
      "structure_identity_status": "CIF bond graph with source symmetry and formula checks; hexyl analogues use the source-declared N-cap replacement",
      "E1_vs_Fc_V": -1.33,
      "E2_vs_Fc_V": -1.83,
      "derived_wave_spacing_V": 0.5,
      "source_table": "Table 1",
      "solvent": "CH2Cl2",
      "supporting_salt": "Bu4NPF6",
      "supporting_salt_M": 0.1,
      "analyte_M_approx": 0.001,
      "quantity": "half-wave reduction potential",
      "reference": "Fc/Fc+",
      "reference_calibration": "internal ferrocene; SI S2 checks samples with and without Fc",
      "temperature_K": null,
      "MeCN_calibration_admitted": false,
      "exact_graft_property": false,
      "formula": "C26H30N2O4",
      "inchikey": "PQQGAVJLAIQMBA-UHFFFAOYSA-N",
      "graph_provenance": "S2 7-Ph; S3 two independent 8-Ph molecules; SI S4-S6 NMR integrates 30/32 H for 7/8-Hex"
    },
    {
      "source_label": "7-Ph",
      "source_core": "1,2,3,4-naphthalene diimide",
      "imide_N_substituents": [
        "phenyl",
        "phenyl"
      ],
      "smiles": "O=c1c2c3ccccc3c3c(=O)n(-c4ccccc4)c(=O)c3c2c(=O)n1-c1ccccc1",
      "structure_identity_status": "CIF bond graph with source symmetry and formula checks; hexyl analogues use the source-declared N-cap replacement",
      "E1_vs_Fc_V": -1.23,
      "E2_vs_Fc_V": -1.74,
      "derived_wave_spacing_V": 0.51,
      "source_table": "Table 1",
      "solvent": "CH2Cl2",
      "supporting_salt": "Bu4NPF6",
      "supporting_salt_M": 0.1,
      "analyte_M_approx": 0.001,
      "quantity": "half-wave reduction potential",
      "reference": "Fc/Fc+",
      "reference_calibration": "internal ferrocene; SI S2 checks samples with and without Fc",
      "temperature_K": null,
      "MeCN_calibration_admitted": false,
      "exact_graft_property": false,
      "formula": "C26H14N2O4",
      "inchikey": "ZDLQDAWNKHJPMW-UHFFFAOYSA-N",
      "graph_provenance": "S2 7-Ph; S3 two independent 8-Ph molecules; SI S4-S6 NMR integrates 30/32 H for 7/8-Hex"
    },
    {
      "source_label": "8-Hex",
      "source_core": "1,2,3,4-anthracene diimide",
      "imide_N_substituents": [
        "n-hexyl",
        "n-hexyl"
      ],
      "smiles": "CCCCCCn1c(=O)c2c3cc4ccccc4cc3c3c(=O)n(CCCCCC)c(=O)c3c2c1=O",
      "structure_identity_status": "CIF bond graph with source symmetry and formula checks; hexyl analogues use the source-declared N-cap replacement",
      "E1_vs_Fc_V": -1.19,
      "E2_vs_Fc_V": -1.66,
      "derived_wave_spacing_V": 0.47,
      "source_table": "Table 1",
      "solvent": "CH2Cl2",
      "supporting_salt": "Bu4NPF6",
      "supporting_salt_M": 0.1,
      "analyte_M_approx": 0.001,
      "quantity": "half-wave reduction potential",
      "reference": "Fc/Fc+",
      "reference_calibration": "internal ferrocene; SI S2 checks samples with and without Fc",
      "temperature_K": null,
      "MeCN_calibration_admitted": false,
      "exact_graft_property": false,
      "formula": "C30H32N2O4",
      "inchikey": "WWNKDLYOTXAJDN-UHFFFAOYSA-N",
      "graph_provenance": "S2 7-Ph; S3 two independent 8-Ph molecules; SI S4-S6 NMR integrates 30/32 H for 7/8-Hex"
    },
    {
      "source_label": "8-Ph",
      "source_core": "1,2,3,4-anthracene diimide",
      "imide_N_substituents": [
        "phenyl",
        "phenyl"
      ],
      "smiles": "O=c1c2c3cc4ccccc4cc3c3c(=O)n(-c4ccccc4)c(=O)c3c2c(=O)n1-c1ccccc1",
      "structure_identity_status": "CIF bond graph with source symmetry and formula checks; hexyl analogues use the source-declared N-cap replacement",
      "E1_vs_Fc_V": -1.09,
      "E2_vs_Fc_V": -1.56,
      "derived_wave_spacing_V": 0.47,
      "source_table": "Table 1",
      "solvent": "CH2Cl2",
      "supporting_salt": "Bu4NPF6",
      "supporting_salt_M": 0.1,
      "analyte_M_approx": 0.001,
      "quantity": "half-wave reduction potential",
      "reference": "Fc/Fc+",
      "reference_calibration": "internal ferrocene; SI S2 checks samples with and without Fc",
      "temperature_K": null,
      "MeCN_calibration_admitted": false,
      "exact_graft_property": false,
      "formula": "C30H16N2O4",
      "inchikey": "JYEMUFONBXXVLW-UHFFFAOYSA-N",
      "graph_provenance": "S2 7-Ph; S3 two independent 8-Ph molecules; SI S4-S6 NMR integrates 30/32 H for 7/8-Hex"
    }
  ],
  "CIF_components": {
    "7-Ph": [
      {
        "formula": "C26H14N2O4",
        "smiles": "O=c1c2c3ccccc3c3c(=O)n(-c4ccccc4)c(=O)c3c2c(=O)n1-c1ccccc1"
      }
    ],
    "8-Ph": [
      {
        "formula": "C30H16N2O4",
        "smiles": "O=c1c2c3cc4ccccc4cc3c3c(=O)n(-c4ccccc4)c(=O)c3c2c(=O)n1-c1ccccc1"
      },
      {
        "formula": "C30H16N2O4",
        "smiles": "O=c1c2c3cc4ccccc4cc3c3c(=O)n(-c4ccccc4)c(=O)c3c2c(=O)n1-c1ccccc1"
      },
      {
        "formula": "CH2Cl2",
        "smiles": "ClCCl"
      }
    ]
  },
  "source_sha256": {
    "data/raw/discovery_sources/2026-10-18/cata_diimides_2024.html": "d85974737f43a15f33a420587dd45ffad5e7f20604d4ebf5198f98fa15b95b9b",
    "data/raw/discovery_sources/2026-10-18/cata_diimides_2024_si.pdf": "8b6e59fca3ff5140b487a29600d9c4fa80283fcfd0f579f945f39d11a823b831",
    "data/raw/discovery_sources/2026-10-19/cata_diimides/1860-5397-20-155-S2.cif": "33fc272a17c1d44c39f8e0f4071663605bbafa19618a688cedfcd34961677614",
    "data/raw/discovery_sources/2026-10-19/cata_diimides/1860-5397-20-155-S3.cif": "aac84c055af7e5cc8db2851851bc5b5119df1a59eeeafa7d90f405f24847893d",
    "data/raw/discovery_sources/2026-10-19/cata_diimides/1860-5397-20-155-i1.svg": "ebe863779fb2d5ddf0f765f9b768c0fc27b1e4c0aae7db9a555e7161e90e4e5b"
  },
  "parent_measurements_separate_from_grafts": true,
  "historical_curation": "data/curated/discovery/cata_diimides_2024.json",
  "curation_scope": "Four original compounds only. Literature comparison rows in Table 1 are not new independent observations.",
  "graph_review": "results/discovery/cata_core_expansion_2026-10-19/summary.json"
}

File: data/curated/discovery/ndi_electrolyte_2024.json
{
  "schema": 1,
  "source_DOI": "10.1021/jacs.3c11176",
  "supporting_information_DOI": "10.1021/jacs.3c11176.s001",
  "SI_url": "https://acs.figshare.com/articles/25208990",
  "SI_sha256": "79853a01a5175f6ef1761deb0e251779707ca9dc9a2f0e2ac11ee22d830fb06f",
  "SI_license": "CC-BY-NC-4.0",
  "curation_scope": "MeCN Tables S1-S3; other-solvent rows not imported",
  "parents": [
    {
      "id": "andi_methyl",
      "name": "methyl-tethered ANDI",
      "component_smiles": "C[N+](C)(C)CCCN1C(=O)c2ccc3c4c(ccc(c24)C1=O)C(=O)N(CCC[N+](C)(C)C)C3=O",
      "formal_charge": 2,
      "calculated_component_formula": "C26H34N4O4+2",
      "inchikey": "YSMBYNIEQVAJHF-UHFFFAOYSA-N",
      "ammonium_alkyl_carbons": 1,
      "fixed_imide_to_ammonium_linker_carbons": 3,
      "synthesis_SI_pages": [
        4,
        5
      ],
      "whole_molecule_redox_charges": [
        2,
        1,
        0
      ],
      "NDI_core_redox_charges": [
        0,
        -1,
        -2
      ],
      "total_atoms_including_H": 68
    },
    {
      "id": "andi_ethyl",
      "name": "ethyl-tethered ANDI",
      "component_smiles": "CC[N+](C)(C)CCCN1C(=O)c2ccc3c4c(ccc(c24)C1=O)C(=O)N(CCC[N+](C)(C)CC)C3=O",
      "formal_charge": 2,
      "calculated_component_formula": "C28H38N4O4+2",
      "inchikey": "JLUMGYISWVBJDH-UHFFFAOYSA-N",
      "ammonium_alkyl_carbons": 2,
      "fixed_imide_to_ammonium_linker_carbons": 3,
      "synthesis_SI_pages": [
        5
      ],
      "whole_molecule_redox_charges": [
        2,
        1,
        0
      ],
      "NDI_core_redox_charges": [
        0,
        -1,
        -2
      ],
      "total_atoms_including_H": 74
    },
    {
      "id": "andi_propyl",
      "name": "propyl-tethered ANDI",
      "component_smiles": "CCC[N+](C)(C)CCCN1C(=O)c2ccc3c4c(ccc(c24)C1=O)C(=O)N(CCC[N+](C)(C)CCC)C3=O",
      "formal_charge": 2,
      "calculated_component_formula": "C30H42N4O4+2",
      "inchikey": "OCCWHXVOPYUJFL-UHFFFAOYSA-N",
      "ammonium_alkyl_carbons": 3,
      "fixed_imide_to_ammonium_linker_carbons": 3,
      "synthesis_SI_pages": [
        8
      ],
      "whole_molecule_redox_charges": [
        2,
        1,
        0
      ],
      "NDI_core_redox_charges": [
        0,
        -1,
        -2
      ],
      "total_atoms_including_H": 80
    },
    {
      "id": "andi_butyl",
      "name": "butyl-tethered ANDI",
      "component_smiles": "CCCC[N+](C)(C)CCCN1C(=O)c2ccc3c4c(ccc(c24)C1=O)C(=O)N(CCC[N+](C)(C)CCCC)C3=O",
      "formal_charge": 2,
      "calculated_component_formula": "C32H46N4O4+2",
      "inchikey": "QIUVRKVUTNUMIE-UHFFFAOYSA-N",
      "ammonium_alkyl_carbons": 4,
      "fixed_imide_to_ammonium_linker_carbons": 3,
      "synthesis_SI_pages": [
        8,
        9
      ],
      "whole_molecule_redox_charges": [
        2,
        1,
        0
      ],
      "NDI_core_redox_charges": [
        0,
        -1,
        -2
      ],
      "total_atoms_including_H": 86
    },
    {
      "id": "andi_hexyl",
      "name": "hexyl-tethered ANDI",
      "component_smiles": "CCCCCC[N+](C)(C)CCCN1C(=O)c2ccc3c4c(ccc(c24)C1=O)C(=O)N(CCC[N+](C)(C)CCCCCC)C3=O",
      "formal_charge": 2,
      "calculated_component_formula": "C36H54N4O4+2",
      "inchikey": "NVMWDDPMSCPJKX-UHFFFAOYSA-N",
      "ammonium_alkyl_carbons": 6,
      "fixed_imide_to_ammonium_linker_carbons": 3,
      "synthesis_SI_pages": [
        9,
        10
      ],
      "whole_molecule_redox_charges": [
        2,
        1,
        0
      ],
      "NDI_core_redox_charges": [
        0,
        -1,
        -2
      ],
      "total_atoms_including_H": 98
    }
  ],
  "isolated_salts": [
    {
      "id": "andi_methyl_TFSI2",
      "parent_id": "andi_methyl",
      "counterion": "TFSI",
      "count": 2,
      "salt_smiles": "C[N+](C)(C)CCCN1C(=O)c2ccc3c4c(ccc(c24)C1=O)C(=O)N(CCC[N+](C)(C)C)C3=O.O=S(=O)([N-]S(=O)(=O)C(F)(F)F)C(F)(F)F.O=S(=O)([N-]S(=O)(=O)C(F)(F)F)C(F)(F)F",
      "source_formula": "C30H34F12N6O12S4",
      "calculated_salt_formula": "C30H34F12N6O12S4"
    },
    {
      "id": "andi_ethyl_TFSI2",
      "parent_id": "andi_ethyl",
      "counterion": "TFSI",
      "count": 2,
      "salt_smiles": "CC[N+](C)(C)CCCN1C(=O)c2ccc3c4c(ccc(c24)C1=O)C(=O)N(CCC[N+](C)(C)CC)C3=O.O=S(=O)([N-]S(=O)(=O)C(F)(F)F)C(F)(F)F.O=S(=O)([N-]S(=O)(=O)C(F)(F)F)C(F)(F)F",
      "source_formula": "C32H38F12N6O12S4",
      "calculated_salt_formula": "C32H38F12N6O12S4"
    },
    {
      "id": "andi_propyl_TFSI2",
      "parent_id": "andi_propyl",
      "counterion": "TFSI",
      "count": 2,
      "salt_smiles": "CCC[N+](C)(C)CCCN1C(=O)c2ccc3c4c(ccc(c24)C1=O)C(=O)N(CCC[N+](C)(C)CCC)C3=O.O=S(=O)([N-]S(=O)(=O)C(F)(F)F)C(F)(F)F.O=S(=O)([N-]S(=O)(=O)C(F)(F)F)C(F)(F)F",
      "source_formula": "C34H42F12N6O12S4",
      "calculated_salt_formula": "C34H42F12N6O12S4"
    },
    {
      "id": "andi_butyl_TFSI2",
      "parent_id": "andi_butyl",
      "counterion": "TFSI",
      "count": 2,
      "salt_smiles": "CCCC[N+](C)(C)CCCN1C(=O)c2ccc3c4c(ccc(c24)C1=O)C(=O)N(CCC[N+](C)(C)CCCC)C3=O.O=S(=O)([N-]S(=O)(=O)C(F)(F)F)C(F)(F)F.O=S(=O)([N-]S(=O)(=O)C(F)(F)F)C(F)(F)F",
      "source_formula": "C36H46F12N6O12S4",
      "calculated_salt_formula": "C36H46F12N6O12S4"
    },
    {
      "id": "andi_hexyl_TFSI2",
      "parent_id": "andi_hexyl",
      "counterion": "TFSI",
      "count": 2,
      "salt_smiles": "CCCCCC[N+](C)(C)CCCN1C(=O)c2ccc3c4c(ccc(c24)C1=O)C(=O)N(CCC[N+](C)(C)CCCCCC)C3=O.O=S(=O)([N-]S(=O)(=O)C(F)(F)F)C(F)(F)F.O=S(=O)([N-]S(=O)(=O)C(F)(F)F)C(F)(F)F",
      "source_formula": "C40H54F12N6O12S4",
      "calculated_salt_formula": "C40H54F12N6O12S4"
    },
    {
      "id": "andi_ethyl_OTf2",
      "parent_id": "andi_ethyl",
      "counterion": "OTf",
      "count": 2,
      "salt_smiles": "CC[N+](C)(C)CCCN1C(=O)c2ccc3c4c(ccc(c24)C1=O)C(=O)N(CCC[N+](C)(C)CC)C3=O.O=S(=O)([O-])C(F)(F)F.O=S(=O)([O-])C(F)(F)F",
      "source_formula": null,
      "calculated_salt_formula": "C30H38F6N4O10S2",
      "synthesis_SI_pages": [
        6
      ]
    },
    {
      "id": "andi_ethyl_BF42",
      "parent_id": "andi_ethyl",
      "counterion": "BF4",
      "count": 2,
      "salt_smiles": "CC[N+](C)(C)CCCN1C(=O)c2ccc3c4c(ccc(c24)C1=O)C(=O)N(CCC[N+](C)(C)CC)C3=O.F[B-](F)(F)F.F[B-](F)(F)F",
      "source_formula": null,
      "calculated_salt_formula": "C28H38B2F8N4O4",
      "synthesis_SI_pages": [
        6
      ]
    },
    {
      "id": "andi_ethyl_PF62",
      "parent_id": "andi_ethyl",
      "counterion": "PF6",
      "count": 2,
      "salt_smiles": "CC[N+](C)(C)CCCN1C(=O)c2ccc3c4c(ccc(c24)C1=O)C(=O)N(CCC[N+](C)(C)CC)C3=O.F[P-](F)(F)(F)(F)F.F[P-](F)(F)(F)(F)F",
      "source_formula": null,
      "calculated_salt_formula": "C28H38F12N4O4P2",
      "synthesis_SI_pages": [
        7
      ]
    },
    {
      "id": "andi_ethyl_FSI2",
      "parent_id": "andi_ethyl",
      "counterion": "FSI",
      "count": 2,
      "salt_smiles": "CC[N+](C)(C)CCCN1C(=O)c2ccc3c4c(ccc(c24)C1=O)C(=O)N(CCC[N+](C)(C)CC)C3=O.O=S(=O)(F)[N-]S(=O)(=O)F.O=S(=O)(F)[N-]S(=O)(=O)F",
      "source_formula": null,
      "calculated_salt_formula": "C28H38F4N6O12S4",
      "synthesis_SI_pages": [
        7
      ]
    }
  ],
  "formal_potentials": [
    {
      "id": "andi_methyl_Li_wave1",
      "parent_id": "andi_methyl",
      "salt_id": "andi_methyl_TFSI2",
      "supporting_salt": "Li(TFSI)",
      "supporting_salt_M": 0.5,
      "solvent": "MeCN",
      "wave": 1,
      "oxidized_whole_molecule_charge": 2,
      "reduced_whole_molecule_charge": 1,
      "value_V": -0.79,
      "reference": "Fc/Fc+",
      "reference_calibration": "ferrocene added to same cell after CV",
      "quantity": "formal potential: mean of anodic/cathodic peaks",
      "peak_separation_mV": 85,
      "scan_rate_mV_s": 50,
      "temperature_K": null,
      "SI_page": 33,
      "table": "S1",
      "bare_ion_calibration_admitted": false,
      "exact_graft_property": false
    },
    {
      "id": "andi_methyl_Li_wave2",
      "parent_id": "andi_methyl",
      "salt_id": "andi_methyl_TFSI2",
      "supporting_salt": "Li(TFSI)",
      "supporting_salt_M": 0.5,
      "solvent": "MeCN",
      "wave": 2,
      "oxidized_whole_molecule_charge": 1,
      "reduced_whole_molecule_charge": 0,
      "value_V": -0.91,
      "reference": "Fc/Fc+",
      "reference_calibration": "ferrocene added to same cell after CV",
      "quantity": "formal potential: mean of anodic/cathodic peaks",
      "peak_separation_mV": 104,
      "scan_rate_mV_s": 50,
      "temperature_K": null,
      "SI_page": 33,
      "table": "S1",
      "bare_ion_calibration_admitted": false,
      "exact_graft_property": false
    },
    {
      "id": "andi_ethyl_Li_wave1",
      "parent_id": "andi_ethyl",
      "salt_id": "andi_ethyl_TFSI2",
      "supporting_salt": "Li(TFSI)",
      "supporting_salt_M": 0.5,
      "solvent": "MeCN",
      "wave": 1,
      "oxidized_whole_molecule_charge": 2,
      "reduced_whole_molecule_charge": 1,
      "value_V": -0.78,
      "reference": "Fc/Fc+",
      "reference_calibration": "ferrocene added to same cell after CV",
      "quantity": "formal potential: mean of anodic/cathodic peaks",
      "peak_separation_mV": 87,
      "scan_rate_mV_s": 50,
      "temperature_K": null,
      "SI_page": 33,
      "table": "S1",
      "bare_ion_calibration_admitted": false,
      "exact_graft_property": false
    },
    {
      "id": "andi_ethyl_Li_wave2",
      "parent_id": "andi_ethyl",
      "salt_id": "andi_ethyl_TFSI2",
      "supporting_salt": "Li(TFSI)",
      "supporting_salt_M": 0.5,
      "solvent": "MeCN",
      "wave": 2,
      "oxidized_whole_molecule_charge": 1,
      "reduced_whole_molecule_charge": 0,
      "value_V": -0.9,
      "reference": "Fc/Fc+",
      "reference_calibration": "ferrocene added to same cell after CV",
      "quantity": "formal potential: mean of anodic/cathodic peaks",
      "peak_separation_mV": 99,
      "scan_rate_mV_s": 50,
      "temperature_K": null,
      "SI_page": 33,
      "table": "S1",
      "bare_ion_calibration_admitted": false,
      "exact_graft_property": false
    },
    {
      "id": "andi_propyl_Li_wave1",
      "parent_id": "andi_propyl",
      "salt_id": "andi_propyl_TFSI2",
      "supporting_salt": "Li(TFSI)",
      "supporting_salt_M": 0.5,
      "solvent": "MeCN",
      "wave": 1,
      "oxidized_whole_molecule_charge": 2,
      "reduced_whole_molecule_charge": 1,
      "value_V": -0.78,
      "reference": "Fc/Fc+",
      "reference_calibration": "ferrocene added to same cell after CV",
      "quantity": "formal potential: mean of anodic/cathodic peaks",
      "peak_separation_mV": 87,
      "scan_rate_mV_s": 50,
      "temperature_K": null,
      "SI_page": 33,
      "table": "S1",
      "bare_ion_calibration_admitted": false,
      "exact_graft_property": false
    },
    {
      "id": "andi_propyl_Li_wave2",
      "parent_id": "andi_propyl",
      "salt_id": "andi_propyl_TFSI2",
      "supporting_salt": "Li(TFSI)",
      "supporting_salt_M": 0.5,
      "solvent": "MeCN",
      "wave": 2,
      "oxidized_whole_molecule_charge": 1,
      "reduced_whole_molecule_charge": 0,
      "value_V": -0.9,
      "reference": "Fc/Fc+",
      "reference_calibration": "ferrocene added to same cell after CV",
      "quantity": "formal potential: mean of anodic/cathodic peaks",
      "peak_separation_mV": 99,
      "scan_rate_mV_s": 50,
      "temperature_K": null,
      "SI_page": 33,
      "table": "S1",
      "bare_ion_calibration_admitted": false,
      "exact_graft_property": false
    },
    {
      "id": "andi_butyl_Li_wave1",
      "parent_id": "andi_butyl",
      "salt_id": "andi_butyl_TFSI2",
      "supporting_salt": "Li(TFSI)",
      "supporting_salt_M": 0.5,
      "solvent": "MeCN",
      "wave": 1,
      "oxidized_whole_molecule_charge": 2,
      "reduced_whole_molecule_charge": 1,
      "value_V": -0.79,
      "reference": "Fc/Fc+",
      "reference_calibration": "ferrocene added to same cell after CV",
      "quantity": "formal potential: mean of anodic/cathodic peaks",
      "peak_separation_mV": 81,
      "scan_rate_mV_s": 50,
      "temperature_K": null,
      "SI_page": 33,
      "table": "S1",
      "bare_ion_calibration_admitted": false,
      "exact_graft_property": false
    },
    {
      "id": "andi_butyl_Li_wave2",
      "parent_id": "andi_butyl",
      "salt_id": "andi_butyl_TFSI2",
      "supporting_salt": "Li(TFSI)",
      "supporting_salt_M": 0.5,
      "solvent": "MeCN",
      "wave": 2,
      "oxidized_whole_molecule_charge": 1,
      "reduced_whole_molecule_charge": 0,
      "value_V": -0.9,
      "reference": "Fc/Fc+",
      "reference_calibration": "ferrocene added to same cell after CV",
      "quantity": "formal potential: mean of anodic/cathodic peaks",
      "peak_separation_mV": 106,
      "scan_rate_mV_s": 50,
      "temperature_K": null,
      "SI_page": 33,
      "table": "S1",
      "bare_ion_calibration_admitted": false,
      "exact_graft_property": false
    },
    {
      "id": "andi_hexyl_Li_wave1",
      "parent_id": "andi_hexyl",
      "salt_id": "andi_hexyl_TFSI2",
      "supporting_salt": "Li(TFSI)",
      "supporting_salt_M": 0.5,
      "solvent": "MeCN",
      "wave": 1,
      "oxidized_whole_molecule_charge": 2,
      "reduced_whole_molecule_charge": 1,
      "value_V": -0.79,
      "reference": "Fc/Fc+",
      "reference_calibration": "ferrocene added to same cell after CV",
      "quantity": "formal potential: mean of anodic/cathodic peaks",
      "peak_separation_mV": 86,
      "scan_rate_mV_s": 50,
      "temperature_K": null,
      "SI_page": 33,
      "table": "S1",
      "bare_ion_calibration_admitted": false,
      "exact_graft_property": false
    },
    {
      "id": "andi_hexyl_Li_wave2",
      "parent_id": "andi_hexyl",
      "salt_id": "andi_hexyl_TFSI2",
      "supporting_salt": "Li(TFSI)",
      "supporting_salt_M": 0.5,
      "solvent": "MeCN",
      "wave": 2,
      "oxidized_whole_molecule_charge": 1,
      "reduced_whole_molecule_charge": 0,
      "value_V": -0.91,
      "reference": "Fc/Fc+",
      "reference_calibration": "ferrocene added to same cell after CV",
      "quantity": "formal potential: mean of anodic/cathodic peaks",
      "peak_separation_mV": 118,
      "scan_rate_mV_s": 50,
      "temperature_K": null,
      "SI_page": 33,
      "table": "S1",
      "bare_ion_calibration_admitted": false,
      "exact_graft_property": false
    },
    {
      "id": "andi_ethyl_K_wave1",
      "parent_id": "andi_ethyl",
      "salt_id": "andi_ethyl_TFSI2",
      "supporting_salt": "K(TFSI)",
      "supporting_salt_M": 0.5,
      "solvent": "MeCN",
      "wave": 1,
      "oxidized_whole_molecule_charge": 2,
      "reduced_whole_molecule_charge": 1,
      "value_V": -0.91,
      "reference": "Fc/Fc+",
      "reference_calibration": "ferrocene added to same cell after CV",
      "quantity": "formal potential: mean of anodic/cathodic peaks",
      "peak_separation_mV": 85,
      "scan_rate_mV_s": 50,
      "temperature_K": null,
      "SI_page": 34,
      "table": "S2",
      "bare_ion_calibration_admitted": false,
      "exact_graft_property": false
    },
    {
      "id": "andi_ethyl_K_wave2",
      "parent_id": "andi_ethyl",
      "salt_id": "andi_ethyl_TFSI2",
      "supporting_salt": "K(TFSI)",
      "supporting_salt_M": 0.5,
      "solvent": "MeCN",
      "wave": 2,
      "oxidized_whole_molecule_charge": 1,
      "reduced_whole_molecule_charge": 0,
      "value_V": -1.3,
      "reference": "Fc/Fc+",
      "reference_calibration": "ferrocene added to same cell after CV",
      "quantity": "formal potential: mean of anodic/cathodic peaks",
      "peak_separation_mV": 65,
      "scan_rate_mV_s": 50,
      "temperature_K": null,
      "SI_page": 34,
      "table": "S2",
      "bare_ion_calibration_admitted": false,
      "exact_graft_property": false
    }
  ],
  "solubilities": [
    {
      "salt_id": "andi_methyl_TFSI2",
      "solvent": "MeCN",
      "supporting_salt": null,
      "concentration_M": 0.68,
      "reported_uncertainty_M": 0.05,
      "uncertainty_definition": "not specified by table; do not assume SD or SE",
      "temperature_K": null,
      "temperature_description": "ambient conditions",
      "SI_page": 33,
      "table": "S1"
    },
    {
      "salt_id": "andi_ethyl_TFSI2",
      "solvent": "MeCN",
      "supporting_salt": null,
      "concentration_M": 0.8,
      "reported_uncertainty_M": 0.04,
      "uncertainty_definition": "not specified by table; do not assume SD or SE",
      "temperature_K": null,
      "temperature_description": "ambient conditions",
      "SI_page": 33,
      "table": "S1"
    },
    {
      "salt_id": "andi_propyl_TFSI2",
      "solvent": "MeCN",
      "supporting_salt": null,
      "concentration_M": 0.89,
      "reported_uncertainty_M": 0.03,
      "uncertainty_definition": "not specified by table; do not assume SD or SE",
      "temperature_K": null,
      "temperature_description": "ambient conditions",
      "SI_page": 33,
      "table": "S1"
    },
    {
      "salt_id": "andi_butyl_TFSI2",
      "solvent": "MeCN",
      "supporting_salt": null,
      "concentration_M": 0.46,
      "reported_uncertainty_M": 0.03,
      "uncertainty_definition": "not specified by table; do not assume SD or SE",
      "temperature_K": null,
      "temperature_description": "ambient conditions",
      "SI_page": 33,
      "table": "S1"
    },
    {
      "salt_id": "andi_hexyl_TFSI2",
      "solvent": "MeCN",
      "supporting_salt": null,
      "concentration_M": 0.44,
      "reported_uncertainty_M": 0.03,
      "uncertainty_definition": "not specified by table; do not assume SD or SE",
      "temperature_K": null,
      "temperature_description": "ambient conditions",
      "SI_page": 33,
      "table": "S1"
    },
    {
      "salt_id": "andi_ethyl_OTf2",
      "solvent": "MeCN",
      "supporting_salt": null,
      "concentration_M": 0.011,
      "reported_uncertainty_M": 0.003,
      "uncertainty_definition": "not specified by table; do not assume SD or SE",
      "temperature_K": null,
      "temperature_description": "ambient conditions",
      "SI_page": 33,
      "table": "S1"
    },
    {
      "salt_id": "andi_ethyl_BF42",
      "solvent": "MeCN",
      "supporting_salt": null,
      "concentration_M": 0.013,
      "reported_uncertainty_M": 0.003,
      "uncertainty_definition": "not specified by table; do not assume SD or SE",
      "temperature_K": null,
      "temperature_description": "ambient conditions",
      "SI_page": 33,
      "table": "S1"
    },
    {
      "salt_id": "andi_ethyl_PF62",
      "solvent": "MeCN",
      "supporting_salt": null,
      "concentration_M": 0.044,
      "reported_uncertainty_M": 0.002,
      "uncertainty_definition": "not specified by table; do not assume SD or SE",
      "temperature_K": null,
      "temperature_description": "ambient conditions",
      "SI_page": 33,
      "table": "S1"
    },
    {
      "salt_id": "andi_ethyl_FSI2",
      "solvent": "MeCN",
      "supporting_salt": null,
      "concentration_M": 0.14,
      "reported_uncertainty_M": 0.01,
      "uncertainty_definition": "not specified by table; do not assume SD or SE",
      "temperature_K": null,
      "temperature_description": "ambient conditions",
      "SI_page": 33,
      "table": "S1"
    }
  ],
  "transport_and_heterogeneous_kinetics": [
    {
      "parent_id": "andi_methyl",
      "salt_id": "andi_methyl_TFSI2",
      "solvent": "MeCN",
      "supporting_salt": "Li(TFSI)",
      "supporting_salt_M": 0.5,
      "wave": 2,
      "diffusion_cm2_s": 1.18e-06,
      "heterogeneous_rate_cm_s": 0.00542,
      "measurement": "RDE/LSV and source equations S1-S8",
      "SI_page": 33,
      "table": "S1",
      "project_kinetic_calibration_admitted": false
    },
    {
      "parent_id": "andi_ethyl",
      "salt_id": "andi_ethyl_TFSI2",
      "solvent": "MeCN",
      "supporting_salt": "Li(TFSI)",
      "supporting_salt_M": 0.5,
      "wave": 2,
      "diffusion_cm2_s": 1.3e-06,
      "heterogeneous_rate_cm_s": 0.00547,
      "measurement": "RDE/LSV and source equations S1-S8",
      "SI_page": 33,
      "table": "S1",
      "project_kinetic_calibration_admitted": false
    },
    {
      "parent_id": "andi_propyl",
      "salt_id": "andi_propyl_TFSI2",
      "solvent": "MeCN",
      "supporting_salt": "Li(TFSI)",
      "supporting_salt_M": 0.5,
      "wave": 2,
      "diffusion_cm2_s": 1.19e-06,
      "heterogeneous_rate_cm_s": 0.00409,
      "measurement": "RDE/LSV and source equations S1-S8",
      "SI_page": 33,
      "table": "S1",
      "project_kinetic_calibration_admitted": false
    },
    {
      "parent_id": "andi_butyl",
      "salt_id": "andi_butyl_TFSI2",
      "solvent": "MeCN",
      "supporting_salt": "Li(TFSI)",
      "supporting_salt_M": 0.5,
      "wave": 2,
      "diffusion_cm2_s": 1.08e-06,
      "heterogeneous_rate_cm_s": 0.0039,
      "measurement": "RDE/LSV and source equations S1-S8",
      "SI_page": 33,
      "table": "S1",
      "project_kinetic_calibration_admitted": false
    },
    {
      "parent_id": "andi_hexyl",
      "salt_id": "andi_hexyl_TFSI2",
      "solvent": "MeCN",
      "supporting_salt": "Li(TFSI)",
      "supporting_salt_M": 0.5,
      "wave": 2,
      "diffusion_cm2_s": 1.05e-06,
      "heterogeneous_rate_cm_s": 0.00392,
      "measurement": "RDE/LSV and source equations S1-S8",
      "SI_page": 33,
      "table": "S1",
      "project_kinetic_calibration_admitted": false
    },
    {
      "parent_id": "andi_ethyl",
      "salt_id": "andi_ethyl_TFSI2",
      "solvent": "MeCN",
      "supporting_salt": "K(TFSI)",
      "supporting_salt_M": 0.5,
      "wave": 1,
      "diffusion_cm2_s": 1.14e-06,
      "heterogeneous_rate_cm_s": 0.0173,
      "measurement": "RDE/LSV and source equations S1-S8",
      "SI_page": 34,
      "table": "S2",
      "project_kinetic_calibration_admitted": false
    },
    {
      "parent_id": "andi_ethyl",
      "salt_id": "andi_ethyl_TFSI2",
      "solvent": "MeCN",
      "supporting_salt": "K(TFSI)",
      "supporting_salt_M": 0.5,
      "wave": 2,
      "diffusion_cm2_s": 1.28e-06,
      "heterogeneous_rate_cm_s": 0.00771,
      "measurement": "RDE/LSV and source equations S1-S8",
      "SI_page": 34,
      "table": "S2",
      "project_kinetic_calibration_admitted": false
    }
  ],
  "cathodic_peaks_separate": [
    {
      "parent_id": "andi_ethyl",
      "salt_id": "andi_ethyl_TFSI2",
      "solvent": "MeCN",
      "Li_TFSI_M": 0.5,
      "K_TFSI_M": 0.2,
      "wave": 1,
      "value_V": -0.77,
      "reference": "Fc/Fc+",
      "quantity": "cathodic peak potential",
      "SI_page": 35,
      "table": "S3",
      "formal_potential_calibration_admitted": false
    },
    {
      "parent_id": "andi_ethyl",
      "salt_id": "andi_ethyl_TFSI2",
      "solvent": "MeCN",
      "Li_TFSI_M": 0.5,
      "K_TFSI_M": 0.2,
      "wave": 2,
      "value_V": -0.92,
      "reference": "Fc/Fc+",
      "quantity": "cathodic peak potential",
      "SI_page": 35,
      "table": "S3",
      "formal_potential_calibration_admitted": false
    },
    {
      "parent_id": "andi_ethyl",
      "salt_id": "andi_ethyl_TFSI2",
      "solvent": "MeCN",
      "Li_TFSI_M": 0.25,
      "K_TFSI_M": 0.2,
      "wave": 1,
      "value_V": -0.85,
      "reference": "Fc/Fc+",
      "quantity": "cathodic peak potential",
      "SI_page": 35,
      "table": "S3",
      "formal_potential_calibration_admitted": false
    },
    {
      "parent_id": "andi_ethyl",
      "salt_id": "andi_ethyl_TFSI2",
      "solvent": "MeCN",
      "Li_TFSI_M": 0.25,
      "K_TFSI_M": 0.2,
      "wave": 2,
      "value_V": -1.01,
      "reference": "Fc/Fc+",
      "quantity": "cathodic peak potential",
      "SI_page": 35,
      "table": "S3",
      "formal_potential_calibration_admitted": false
    },
    {
      "parent_id": "andi_ethyl",
      "salt_id": "andi_ethyl_TFSI2",
      "solvent": "MeCN",
      "Li_TFSI_M": 0.1,
      "K_TFSI_M": 0.2,
      "wave": 1,
      "value_V": -0.89,
      "reference": "Fc/Fc+",
      "quantity": "cathodic peak potential",
      "SI_page": 35,
      "table": "S3",
      "formal_potential_calibration_admitted": false
    },
    {
      "parent_id": "andi_ethyl",
      "salt_id": "andi_ethyl_TFSI2",
      "solvent": "MeCN",
      "Li_TFSI_M": 0.1,
      "K_TFSI_M": 0.2,
      "wave": 2,
      "value_V": -1.09,
      "reference": "Fc/Fc+",
      "quantity": "cathodic peak potential",
      "SI_page": 35,
      "table": "S3",
      "formal_potential_calibration_admitted": false
    },
    {
      "parent_id": "andi_ethyl",
      "salt_id": "andi_ethyl_TFSI2",
      "solvent": "MeCN",
      "Li_TFSI_M": 0.05,
      "K_TFSI_M": 0.2,
      "wave": 1,
      "value_V": -0.89,
      "reference": "Fc/Fc+",
      "quantity": "cathodic peak potential",
      "SI_page": 35,
      "table": "S3",
      "formal_potential_calibration_admitted": false
    },
    {
      "parent_id": "andi_ethyl",
      "salt_id": "andi_ethyl_TFSI2",
      "solvent": "MeCN",
      "Li_TFSI_M": 0.05,
      "K_TFSI_M": 0.2,
      "wave": 2,
      "value_V": -1.11,
      "reference": "Fc/Fc+",
      "quantity": "cathodic peak potential",
      "SI_page": 35,
      "table": "S3",
      "formal_potential_calibration_admitted": false
    },
    {
      "parent_id": "andi_ethyl",
      "salt_id": "andi_ethyl_TFSI2",
      "solvent": "MeCN",
      "Li_TFSI_M": 0.025,
      "K_TFSI_M": 0.2,
      "wave": 1,
      "value_V": -0.92,
      "reference": "Fc/Fc+",
      "quantity": "cathodic peak potential",
      "SI_page": 35,
      "table": "S3",
      "formal_potential_calibration_admitted": false
    },
    {
      "parent_id": "andi_ethyl",
      "salt_id": "andi_ethyl_TFSI2",
      "solvent": "MeCN",
      "Li_TFSI_M": 0.025,
      "K_TFSI_M": 0.2,
      "wave": 2,
      "value_V": -1.12,
      "reference": "Fc/Fc+",
      "quantity": "cathodic peak potential",
      "SI_page": 35,
      "table": "S3",
      "formal_potential_calibration_admitted": false
    },
    {
      "parent_id": "andi_ethyl",
      "salt_id": "andi_ethyl_TFSI2",
      "solvent": "MeCN",
      "Li_TFSI_M": 0.01,
      "K_TFSI_M": 0.2,
      "wave": 1,
      "value_V": -0.93,
      "reference": "Fc/Fc+",
      "quantity": "cathodic peak potential",
      "SI_page": 35,
      "table": "S3",
      "formal_potential_calibration_admitted": false
    },
    {
      "parent_id": "andi_ethyl",
      "salt_id": "andi_ethyl_TFSI2",
      "solvent": "MeCN",
      "Li_TFSI_M": 0.01,
      "K_TFSI_M": 0.2,
      "wave": 2,
      "value_V": -1.14,
      "reference": "Fc/Fc+",
      "quantity": "cathodic peak potential",
      "SI_page": 35,
      "table": "S3",
      "formal_potential_calibration_admitted": false
    },
    {
      "parent_id": "andi_ethyl",
      "salt_id": "andi_ethyl_TFSI2",
      "solvent": "MeCN",
      "Li_TFSI_M": 0.005,
      "K_TFSI_M": 0.2,
      "wave": 1,
      "value_V": -0.95,
      "reference": "Fc/Fc+",
      "quantity": "cathodic peak potential",
      "SI_page": 35,
      "table": "S3",
      "formal_potential_calibration_admitted": false
    },
    {
      "parent_id": "andi_ethyl",
      "salt_id": "andi_ethyl_TFSI2",
      "solvent": "MeCN",
      "Li_TFSI_M": 0.005,
      "K_TFSI_M": 0.2,
      "wave": 2,
      "value_V": -1.17,
      "reference": "Fc/Fc+",
      "quantity": "cathodic peak potential",
      "SI_page": 35,
      "table": "S3",
      "formal_potential_calibration_admitted": false
    },
    {
      "parent_id": "andi_ethyl",
      "salt_id": "andi_ethyl_TFSI2",
      "solvent": "MeCN",
      "Li_TFSI_M": 0,
      "K_TFSI_M": 0.2,
      "wave": 1,
      "value_V": -0.96,
      "reference": "Fc/Fc+",
      "quantity": "cathodic peak potential",
      "SI_page": 35,
      "table": "S3",
      "formal_potential_calibration_admitted": false
    },
    {
      "parent_id": "andi_ethyl",
      "salt_id": "andi_ethyl_TFSI2",
      "solvent": "MeCN",
      "Li_TFSI_M": 0,
      "K_TFSI_M": 0.2,
      "wave": 2,
      "value_V": -1.34,
      "reference": "Fc/Fc+",
      "quantity": "cathodic peak potential",
      "SI_page": 35,
      "table": "S3",
      "formal_potential_calibration_admitted": false
    }
  ],
  "source_issues": [
    "S5 calls the post-TFSI-exchange ethyl precipitate (Br)2; heading, drawing, reagents and elemental formula support the TFSI salt. Original wording retained in raw PDF.",
    "S8 propyl heading says N-ethyl. The propyl label, drawn structure, 1-bromopropane reagent, NMR and C34 salt formula support N-propyl; preserve this source inconsistency.",
    "S36 Table S4 repeats the ethyl/Li/MeCN formal potentials from S33. Do not count these as independent observations.",
    "S35 Table S3 contains cathodic peaks in Li(TFSI) plus 0.2 M K(TFSI). These are not additional formal-potential labels.",
    "No temperature was assigned where the source table does not provide one. Reported solubility uncertainty is not relabelled as SD/SE."
  ],
  "admission_policy": "Condition-specific source measurements only. Explicit electrolyte/ion-pair/aggregation treatment and exact molecular identity required before any calibration. No graft inherits parent data."
}
